Repository: Fusion4Energy/CASSY

# CASSY
CASSY is an automated tool for stress assessment following design codes.

Authors: F4E engineering analyses unit

## Usage

Once the package has been installed, the user should create a folder
where a specific assessment will be performed. From now on, such folder is referred as ``<root>``

1. create a folder of Input/Output (from now on ``<root>``). Architectures are provided in an example folder       together with cassy;
2. set the excel configuration files depending on the assessment to perform in ``<root>\Configuration``;
4. open an anaconda prompt shell and change directory to ``<root>`` Then type:
    ```
    python -m cassy
    ```

There a few arguments that can be provided through command line and are listed in the sections below.
Here is an example to run a paths assessment including fatigue assessment:

    ```
    python -m cassy --assess paths --fatigue
    ```

### Mandatory arguments

- `--assess` this accepts either "paths" or "bolts" and it is used to specify which kind of assessment should
be performed

### Optional arguments
- `--fatigue` if the argument is passed, the fatigue assessment will also be performed
- `--root` by default is the current working directory, but with this command it can be changed to any other folder

## Input-output folder structure

### Paths
The `<root>` will need to be populated with all necessary inputs for the code to run. Outputs will be dumped in the same  `<root>` folder.
Inside `<root>`, 2 folders need to be created by the user:
* `Configurations`, that contains all the configuration file for each model to be assessed excel configuration files examples can be found in the example folder;
* `Paths`, that contains a subfolder for each model (named as the configuration file). Each model subfolder must contain a subfolder for each analysis run in ANSYS that will contain two excel files for each timestep of the ANSYS analysis. The first excel file will contain the linearized stress tensors for all paths at the start nodes, while the second file will contain the linearized stress tensors for all paths at the end nodes. Excel load files examples can be found in the example folder.

The final input tree should look like this:
```
<root>
    |
    |------ Configurations
    |         |------ <model1>.xlsx
    |         |------ <model2>.xlsx
    |         |------ ...
    |
    |------ Paths
    |         |------ <model1>
    |         |          |------ <single_load1>
    |         |          |              |------ <Loadstep1_begin>.xlsx
    |         |          |              |------ <Loadstep1_end>.xlsx
    |         |          |              |------ <Loadstep2_begin>.xlsx
    |         |          |              |------ <Loadstep2_end>.xlsx
    |         |          |              |------ ...
    |         |          |
    |         |          |------ <single_load2>
    |         |          |              |------ <Loadstep1_begin>.xlsx
    |         |          |              |------ <Loadstep1_end>.xlsx
    |         |          |              |------ <Loadstep2_begin>.xlsx
    |         |          |              |------ <Loadstep2_end>.xlsx
    |         |          |              |------ ...
    |         |          |
    |         |          |------ ...
    |         |
    |         |------ ...

```

#### The configuration file
As specified in the previous section, for each model to be assessed, a
configuration file needs to be generated and stored inside the `<root>/Configuration`
folder. The excel is composed by 6 sheets which are described hereafter.

###### General
This sheet contains the general parameters for the assesment:
* `Design Code`, name of the design code as specified in the allowable codes in the same sheet.

###### Paths
This sheet is related to the definitionof the paths parameters. For each path,
the following data is specified:
* **Path N**, this is the identification number of the path that identifies it 
    and that needs to be the same as the one specified in the load excel files;

###### Load steps
This sheet is related to the configuration of the single loads. For each load,
the following data is specified:
* **Load**, this is the name of the single loads that identify it and that needs

#### The configuration file
As specified in the previous section, for each model to be assessed, a
configuration file needs to be generated and stored inside the `<root>/Configurations`
folder. The excel is composed by 5 sheets which are described hereafter.

###### Additional Data
This sheet contains the general parameters for the assesment:
* `Code`, name of the design code, either RCC-MRx, RCC-MR or SDC-IC
* `Preload`, the value of the preload for the bolt in Newton

###### Bolt Data
This sheet is related to the specification of the geometrical and material data 
for the bolt.

###### Insert Data
This sheet is related to the specification of the geometrical and material data 
for the base material where the bolt is screwed.

File: src/cassy/additional_data/materials/Inconel 718 (non leak tight) SDC-IC.yaml
name: Inconel 718
description: From Appendix A of the SDC-IC
type: austenitic
properties:
  Poisson Ratio:
    type: constant
    value: 0.31
  Young Modulus:
    type: equation
    lower_bound: [20, null] # degrees Celsius
    upper_bound: [500, null] # degrees Celsius
    equation: 2.01E+05 - 6.19E+01*T + 5.57E-02*T**2 - 8.32E-05*T**3
    args: ["T", "DPA"] # in Celsius
    scale_result: 1e6 # to convert GPa to Pa. (missing /1000 in the formula)
  Min Yield Strength:
    type: multi
    ranges:
      # Unirradiated
      - type: equation
        lower_bound: [20, 0] # degrees Celsius
        upper_bound: [500, 0.01] # degrees Celsius
        equation: -1.63E-06*T**3 + 1.72E-03*T**2 - 7.43E-01*T + 1.05E+03
        args: ["T", "DPA"] # in Celsius
        scale_result: 1e6 # to convert MPa to Pa
      # Irradiated
      - type: table2D
        scale_result: 1e6 # to convert MPa to Pa
        values:
          x: [20, 50, 100, 150, 200, 250, 300, 350, 400, 450, 500, 550, 600] # degrees Celsius
          y: [0.01, 10] # DPA
          vals: [
            [880, 880],
            [864, 864],
            [842, 842],
            [826, 826],
            [813, 813],
            [804, 804],
            [797, 797],
            [791, 791],
            [785, 785],
            [778, 778],
            [769, 769],
            [757, 757],
            [740, 740]
          ]
  Min Tensile Strength:
    type: table2D
    scale_result: 1e6 # to convert MPa to Pa
    values:
      x: [20, 50, 65, 100, 150, 200, 250, 300, 350, 400, 450, 500, 550, 600]
      y: [0, 0.01, 10] # DPA
      vals: [
        [1275, 1084, 1084],
        [1263, 1074, 1074],
        [1258, 1069, 1069],
        [1244, 1057, 1057],
        [1225, 1041, 1041],
        [1206, 1025, 1025],
        [1187, 1009, 1009],
        [1169, 994, 994],
        [1151, 978, 978],
        [1133, 963, 963],
        [1117, 949, 949],
        [1102, 937, 937],
        [1088, 925, 925],
        [1076, 915, 915]
      ]
  Smb:
    type: table2D
    scale_result: 1e6 # to convert MPa to Pa
    values:
      x: [20, 50, 100, 150, 200, 250, 300, 350, 400, 450, 500] # degrees Celsius
      y: [0, 0.01, 10] # DPA
      vals: [
        [425, 401, 401],
        [425, 398, 398],
        [425, 391, 391],
        [425, 386, 386],
        [425, 380, 380],
        [425, 374, 374],
        [425, 368, 368],
        [425, 362, 362],
        [420, 357, 357],
        [414, 351, 351],
        [408, 347, 347]
      ]
  # For non leak-tight Sm and Smb are considered the same as in the appendix only Sm for
  # plates is given.
  Sm: 
    type: table2D
    scale_result: 1e6 # to convert MPa to Pa
    values:
      x: [20, 50, 100, 150, 200, 250, 300, 350, 400, 450, 500] # degrees Celsius
      y: [0, 0.01, 10] # DPA
      vals: [
        [425, 401, 401],
        [425, 398, 398],
        [425, 391, 391],
        [425, 386, 386],
        [425, 380, 380],
        [425, 374, 374],
        [425, 368, 368],
        [425, 362, 362],
        [420, 357, 357],
        [414, 351, 351],
        [408, 347, 347]
      ]
  Fatigue:
    type: fatigue
    ftype: stress
    scale_y: 1 # for fatigue curves the code will enter in MPa in the tables.
    mean_stress: true # Pretty rare flag, inconel has curves that depend on mean stress.
    tables:
      690: # MPa
        N_cycles: [1E1, 2E1, 5E1, 1E2, 2E2, 4E2, 5E2, 8E2, 1E3, 2E3, 5E3, 1E4, 2E4, 5E4, 1E5, 2E5, 5E5, 1E6, 2E6, 5E6, 1E7, 2E7, 5E7, 1E8, 1E11]
        T: [0, 350]
        y: [
          [5191, 5191],
          [3723, 3723],
          [2516, 2516],
          [1882, 1882],
          [1496, 1496],
          [1192, 1192],
          [1103, 1103],
          [972, 972],
          [917, 917],
          [758, 758],
          [586, 586],
          [482, 482],
          [413, 413],
          [337, 337],
          [296, 296],
          [262, 262],
          [227, 227],
          [213, 213],
          [199, 199],
          [186, 186],
          [181, 181],
          [175, 175],
          [170, 170],
          [169, 169],
          [157, 157]
        ]
      830: # MPa
        N_cycles: [1E1, 2E1, 5E1, 1E2, 2E2, 4E2, 5E2, 8E2, 1E3, 2E3, 5E3, 1E4, 2E4, 5E4, 1E5, 2E5, 5E5, 1E6, 2E6, 5E6, 1E7, 2E7, 5E7, 1E8, 1E11]
        T: [0, 350]
        y: [
          [5191, 5191],
          [3723, 3723],
          [2516, 2516],
          [1882, 1882],
          [1496, 1496],
          [1192, 1192],
          [1103, 1103],
          [972, 972],
          [917, 917],
          [689, 689],
          [489, 489],
          [399, 399],
          [337, 337],
          [275, 275],
          [241, 241],
          [213, 213],
          [186, 186],
          [172, 172],
          [158, 158],
          [148, 148],
          [142, 142],
          [139, 139],
          [135, 135],
          [135, 135],
          [126, 126]
        ]
      930: # MPa
        N_cycles: [1E1, 2E1, 5E1, 1E2, 2E2, 4E2, 5E2, 8E2, 1E3, 2E3, 5E3, 1E4, 2E4, 5E4, 1E5, 2E5, 5E5, 1E6, 2E6, 5E6, 1E7, 2E7, 5E7, 1E8, 1E11]
        T: [0, 350]
        y: [
          [5191, 5191],
          [3723, 3723],
          [2516, 2516],
          [1882, 1882],
          [1496, 1496],
          [1192, 1192],
          [1103, 1103],
          [972, 972],
          [834, 834],
          [579, 579],
          [399, 399],
          [330, 330],
          [268, 268],
          [220, 220],
          [193, 193],
          [172, 172],
          [151, 151],
          [137, 137],
          [131, 131],
          [120, 120],
          [115, 115],
          [113, 113],
          [109, 109],
          [108, 108],
          [102, 102]
        ]
      1015: # MPa
        N_cycles: [1E1, 2E1, 5E1, 1E2, 2E2, 4E2, 5E2, 8E2, 1E3, 2E3, 5E3, 1E4, 2E4, 5E4, 1E5, 2E5, 5E5, 1E6, 2E6, 5E6, 1E7, 2E7, 5E7, 1E8, 1E11]
        T: [0, 350]
        y: [
          [5191, 5191],
          [3723, 3723],
          [2516, 2516],
          [1882, 1882],
          [1496, 1496],
          [1192, 1192],
          [1068, 1068],
          [786, 786],
          [682, 682],
          [468, 468],
          [330, 330],
          [268, 268],
          [220, 220],
          [186, 186],
          [158, 158],
          [137, 137],
          [124, 124],
          [110, 110],
          [103, 103],
          [97, 97],
          [95, 95],
          [91, 91],
          [88, 88],
          [87, 87],
          [83, 83]
        ]
  Se:
    type: constant
    value: null
  Sd:
    type: constant
    value: null

File: src/cassy/additional_data/materials/Inconel 718 RCC-MRx.yaml
name: Inconel 718
description: From Prob. Rules RCC-MRx, 2025 edition, Appendix A3.7SA.1
type: austenitic
properties:
  Poisson Ratio:
    type: constant
    value: 0.30
  Young Modulus:
    type: table2D
    values:
      x: [20, 100, 200, 300, 400, 500, 600, 700] # degrees Celsius
      y: [0, 10] # DPA
      vals: [
        [199, 199],
        [195, 195],
        [190, 190],
        [185, 185],
        [179, 179],
        [174, 174],
        [167, 167],
        [163, 163]
        ]
    scale_result: 1e9 # to convert GPa to Pa.
  Min Yield Strength:
    type: table2D
    scale_result: 1e6 # to convert MPa to Pa
    values:
      x: [20, 100, 150, 200, 250, 300, 350, 400, 425, 500, 550] # degrees Celsius
      y: [0, 10] # DPA
      vals: [
        [1030, 1030],
        [980, 980],
        [950, 950],
        [925, 925],
        [900, 900], 
        [880, 880],
        [870, 870],
        [865, 865],
        [862, 862],
        [860, 860],
        [860, 860]
      ]
  Min Tensile Strength:
    type: table2D
    scale_result: 1e6 # to convert MPa to Pa
    values:
      x: [20, 100, 150, 200, 250, 300, 350, 400, 425, 500, 550] # degrees Celsius
      y: [0, 10] # DPA
      vals: [
        [1230, 1230],
        [1193, 1193],
        [1170, 1170],
        [1150, 1150],
        [1127, 1127],
        [1105, 1105],
        [1085, 1085],
        [1063, 1063],
        [1042, 1042],
        [1020, 1020],
        [1000, 1000]
      ]
  Smb:
    type: table2D
    scale_result: 1e6 # to convert MPa to Pa
    values:
      x: [20, 100, 150, 200, 250, 300, 350, 400, 425, 500, 550] # degrees Celsius
      y: [0, 10] # DPA
      vals: [
        [343, 343],
        [327, 327],
        [317, 317],
        [308, 308],
        [300, 300], 
        [293, 293],
        [290, 290],
        [288, 288],
        [288, 288],
        [287, 287],
        [287, 287]
      ]
  Sm: 
    type: table2D
    scale_result: 1e6 # to convert MPa to Pa
    values:
      x: [20, 100, 150, 200, 250, 300, 350, 400, 425, 500, 550] # degrees Celsius
      y: [0, 10] # DPA
      vals: [
        [410, 410],
        [410, 410],
        [410, 410],
        [410, 410],
        [410, 410],
        [409, 409],
        [402, 402],
        [394, 394],
        [386, 386],
        [378, 378],
        [370, 370]
      ]
  Fatigue:
    type: fatigue
    ftype: strain
    scale_y: 100 # from absolute to percentage
    mean_stress: true  # trigger the reading of different tables
    rccmrx_inconel: true # fatigue curves are functions of Sm and Smb
    tables:
      Curve1:
        N_cycles: [10, 20, 50, 100, 200, 400, 500, 800, 1000, 2000, 5000, 
                   10000, 20000, 50000, 100000, 200000, 500000, 1e6, 2e6,
                   5e6, 1e7, 2e7, 5e7, 1e8, 1e11]
        T: [0, 425]
        y: [
            [4.3908, 4.3908], [3.1491, 3.1491], [2.1281, 2.1281], [1.5919, 1.5919],
            [1.2654, 1.2654], [1.0082, 1.0082], [0.9330, 0.9330], [0.8222, 0.8222],
            [0.7756, 0.7756], [0.6411, 0.6411], [0.4957, 0.4957], [0.4077, 0.4077],
            [0.3493, 0.3493], [0.2851, 0.2851], [0.2504, 0.2504], [0.2216, 0.2216],
            [0.1920, 0.1920], [0.1802, 0.1802], [0.1683, 0.1683], [0.1574, 0.1574],
            [0.1531, 0.1531], [0.1480, 0.1480], [0.1438, 0.1438], [0.1430, 0.1430],
            [0.1328, 0.1328]
        ]
      Curve2:
        N_cycles: [10, 20, 50, 100, 200, 400, 500, 800, 1000, 2000, 5000, 
                   10000, 20000, 50000, 100000, 200000, 500000, 1e6, 2e6,
                   5e6, 1e7, 2e7, 5e7, 1e8, 1e11]
        T: [0, 425]
        y: [
          [4.3908, 4.3908], [3.1491, 3.1491], [2.1281, 2.1281], [1.5919, 1.5919],
          [1.2654, 1.2654], [1.0082, 1.0082], [0.9034, 0.9034], [0.6648, 0.6648],
          [0.5769, 0.5769], [0.3959, 0.3959], [0.2792, 0.2792], [0.2267, 0.2267],
          [0.1861, 0.1861], [0.1574, 0.1574], [0.1336, 0.1336], [0.1159, 0.1159],
          [0.1049, 0.1049], [0.0930, 0.0930], [0.0871, 0.0871], [0.0820, 0.0820],
          [0.0804, 0.0804], [0.0770, 0.0770], [0.0745, 0.0745], [0.0736, 0.0736],
          [0.0694, 0.0694]
        ]
